Repository: usnistgov/autoSDC-ZnNi-corr

# ZnNi pH series

This is a paper companion repository containing data analysis and visualization code reproducing the analysis in our Zn-Ni pH series work.

```sh
python src/generate_report.py
```

## Related Material

## Cite This Work

<!-- Please provide a DOI, URL, and suggested citation. -->

File: data/zinni2-2020-11-24/data/datebase.csv (part 2 of 2)
,id,intent,instructions,x_combi,y_combi,x_versa,y_versa,z_versa,flag,flow_rate,relative_rates,purge_time,pH_initial,pH_final,pH_avg,pH_med,T_initial,T_avg,E_oc_initial,E_oc_stable,E_oc_stable_std,polarization_resistance,polarization_std,lpr_r2,lpr_r2_std,lpr_E_oc,lpr_E_oc_std,tafel_E_oc,i_corr
27,28,corrosion,"[{""op"": ""set_flow"", ""pH"": 10, ""flow_rate"": 1.25, ""relative_rates"": {""H2SO4"": 0.03, ""K2SO4"": 0.97}, ""purge_time"": 90}, {""op"": ""open_circuit"", ""duration"": 1800, ""stabilization_range"": 0.002, ""stabilization_window"": 90, ""minimum_duration"": 300, ""smoothing_window"": 10}, {""op"": ""lpr"", ""initial_potential"": -0.012, ""final_potential"": 0.012, ""step_height"": 0.0001, ""step_time"": 0.8, ""current_range"": ""20UA""}, {""op"": ""lpr"", ""initial_potential"": -0.012, ""final_potential"": 0.012, ""step_height"": 0.0001, ""step_time"": 0.8, ""current_range"": ""20UA""}, {""op"": ""lpr"", ""initial_potential"": -0.012, ""final_potential"": 0.012, ""step_height"": 0.0001, ""step_time"": 0.8, ""current_range"": ""20UA""}, {""op"": ""tafel"", ""initial_potential"": -0.25, ""final_potential"": 0.25, ""step_height"": 0.005, ""step_time"": 1, ""current_range"": ""200UA""}, {""op"": ""cv"", ""initial_potential"": -1.3, ""vertex_potential_1"": 0.5, ""vertex_potential_2"": -1.3, ""final_potential"": 0.5, ""scan_rate"": 0.075, ""cycles"": 2, ""current_range"": ""2MA""}]",-14.0,-14.0,0.01608169937133789,0.0416017951965332,0.010001860618591308,False,1.25,"{'H2SO4': 0.03, 'K2SO4': 0.97}",90,2.48,2.65,2.5046387832699573,2.51,25.0,25.0,-0.7370153069496155,-0.5025382861495018,0.004231751211068368,-137.07868284004664,416.24005012910607,0.9786348639782632,0.004873167336834017,-0.47011471401708455,0.00022967692686187702,-0.48498160454070355,0.00030556415973470585
28,29,corrosion,"[{""op"": ""set_flow"", ""pH"": 10, ""flow_rate"": 1.25, ""relative_rates"": {""H2SO4"": 0.01, ""K2SO4"": 0.99}, ""purge_time"": 90}, {""op"": ""open_circuit"", ""duration"": 1800, ""stabilization_range"": 0.002, ""stabilization_window"": 90, ""minimum_duration"": 300, ""smoothing_window"": 10}, {""op"": ""lpr"", ""initial_potential"": -0.012, ""final_potential"": 0.012, ""step_height"": 0.0001, ""step_time"": 0.8, ""current_range"": ""20UA""}, {""op"": ""lpr"", ""initial_potential"": -0.012, ""final_potential"": 0.012, ""step_height"": 0.0001, ""step_time"": 0.8, ""current_range"": ""20UA""}, {""op"": ""lpr"", ""initial_potential"": -0.012, ""final_potential"": 0.012, ""step_height"": 0.0001, ""step_time"": 0.8, ""current_range"": ""20UA""}, {""op"": ""tafel"", ""initial_potential"": -0.25, ""final_potential"": 0.25, ""step_height"": 0.005, ""step_time"": 1, ""current_range"": ""200UA""}, {""op"": ""cv"", ""initial_potential"": -1.3, ""vertex_potential_1"": 0.5, ""vertex_potential_2"": -1.3, ""final_potential"": 0.5, ""scan_rate"": 0.075, ""cycles"": 2, ""current_range"": ""2MA""}]",-14.0,-21.0,0.02308184814453125,0.04160184478759766,0.010001959800720215,False,1.25,"{'H2SO4': 0.01, 'K2SO4': 0.99}",90,4.08,3.85,3.574569536423856,3.58,25.0,25.0,-0.8363881111145021,-0.7915323317050934,0.001705853342421482,1278.2712257197306,57.1569528832741,0.9988545292994143,0.0001123332617663811,-0.785437617129405,0.003702687481837796,-0.778746024858796,0.00020878212356723047
29,30,corrosion,"[{""op"": ""set_flow"", ""pH"": 10, ""flow_rate"": 1.25, ""relative_rates"": {""H2SO4"": 0.003, ""K2SO4"": 0.997}, ""purge_time"": 90}, {""op"": ""open_circuit"", ""duration"": 1800, ""stabilization_range"": 0.002, ""stabilization_window"": 90, ""minimum_duration"": 300, ""smoothing_window"": 10}, {""op"": ""lpr"", ""initial_potential"": -0.012, ""final_potential"": 0.012, ""step_height"": 0.0001, ""step_time"": 0.8, ""current_range"": ""20UA""}, {""op"": ""lpr"", ""initial_potential"": -0.012, ""final_potential"": 0.012, ""step_height"": 0.0001, ""step_time"": 0.8, ""current_range"": ""20UA""}, {""op"": ""lpr"", ""initial_potential"": -0.012, ""final_potential"": 0.012, ""step_height"": 0.0001, ""step_time"": 0.8, ""current_range"": ""20UA""}, {""op"": ""tafel"", ""initial_potential"": -0.25, ""final_potential"": 0.25, ""step_height"": 0.005, ""step_time"": 1, ""current_range"": ""200UA""}, {""op"": ""cv"", ""initial_potential"": -1.3, ""vertex_potential_1"": 0.5, ""vertex_potential_2"": -1.3, ""final_potential"": 0.5, ""scan_rate"": 0.075, ""cycles"": 2, ""current_range"": ""2MA""}]",-14.0,-28.0,0.030082048416137694,0.04160184478759766,0.010001959800720215,False,1.25,"{'H2SO4': 0.003, 'K2SO4': 0.997}",90,3.82,3.87,3.5612811387900476,3.57,25.0,25.0,-0.8342412114143372,-0.805180761218071,0.0015443954057512838,990.1514819057769,91.7795467070317,0.9987978368906713,0.00022858527044459107,-0.7997318806401682,0.002318666805600517,-0.7981924177537632,0.00018431431190335523
30,31,corrosion,"[{""op"": ""set_flow"", ""pH"": 10, ""flow_rate"": 1.25, ""relative_rates"": {""H2SO4"": 0.001, ""K2SO4"": 0.999}, ""purge_time"": 90}, {""op"": ""open_circuit"", ""duration"": 1800, ""stabilization_range"": 0.002, ""stabilization_window"": 90, ""minimum_duration"": 300, ""smoothing_window"": 10}, {""op"": ""lpr"", ""initial_potential"": -0.012, ""final_potential"": 0.012, ""step_height"": 0.0001, ""step_time"": 0.8, ""current_range"": ""20UA""}, {""op"": ""lpr"", ""initial_potential"": -0.012, ""final_potential"": 0.012, ""step_height"": 0.0001, ""step_time"": 0.8, ""current_range"": ""20UA""}, {""op"": ""lpr"", ""initial_potential"": -0.012, ""final_potential"": 0.012, ""step_height"": 0.0001, ""step_time"": 0.8, ""current_range"": ""20UA""}, {""op"": ""tafel"", ""initial_potential"": -0.25, ""final_potential"": 0.25, ""step_height"": 0.005, ""step_time"": 1, ""current_range"": ""200UA""}, {""op"": ""cv"", ""initial_potential"": -1.3, ""vertex_potential_1"": 0.5, ""vertex_potential_2"": -1.3, ""final_potential"": 0.5, ""scan_rate"": 0.075, ""cycles"": 2, ""current_range"": ""2MA""}]",-14.0,-35.0,0.037082145690917966,0.04160184478759766,0.010002510070800781,False,1.25,"{'H2SO4': 0.001, 'K2SO4': 0.999}",90,4.21,4.58,4.052425249169433,4.05,25.0,25.0,-0.8360814452171326,-0.8244265794754029,0.002459699758484155,1692.952461998748,172.72943855242903,0.9980732931916613,0.0008855279934773894,-0.8226443242735217,0.0010945981460568227,-0.8306070811326416,6.992311608122748e-05
31,32,corrosion,"[{""op"": ""set_flow"", ""pH"": 10, ""flow_rate"": 1.25, ""relative_rates"": {""H2SO4"": 0.0003, ""K2SO4"": 0.9997}, ""purge_time"": 90}, {""op"": ""open_circuit"", ""duration"": 1800, ""stabilization_range"": 0.002, ""stabilization_window"": 90, ""minimum_duration"": 300, ""smoothing_window"": 10}, {""op"": ""lpr"", ""initial_potential"": -0.012, ""final_potential"": 0.012, ""step_height"": 0.0001, ""step_time"": 0.8, ""current_range"": ""20UA""}, {""op"": ""lpr"", ""initial_potential"": -0.012, ""final_potential"": 0.012, ""step_height"": 0.0001, ""step_time"": 0.8, ""current_range"": ""20UA""}, {""op"": ""lpr"", ""initial_potential"": -0.012, ""final_potential"": 0.012, ""step_height"": 0.0001, ""step_time"": 0.8, ""current_range"": ""20UA""}, {""op"": ""tafel"", ""initial_potential"": -0.25, ""final_potential"": 0.25, ""step_height"": 0.005, ""step_time"": 1, ""current_range"": ""200UA""}, {""op"": ""cv"", ""initial_potential"": -1.3, ""vertex_potential_1"": 0.5, ""vertex_potential_2"": -1.3, ""final_potential"": 0.5, ""scan_rate"": 0.075, ""cycles"": 2, ""current_range"": ""2MA""}]",-14.0,-42.0,0.04408214569091797,0.04160184478759766,0.01000216007232666,False,1.25,"{'H2SO4': 0.0003, 'K2SO4': 0.9997}",90,4.52,5.1,4.4632302405498345,4.47,25.0,25.0,-0.8225863575935364,-0.8026810944080353,0.0017404057437089063,2209.118247385475,203.03605842573387,0.9953102633378762,0.0015687120271690262,-0.7938529550090784,0.003134265195996834,-0.8025948105698791,2.6804532184065977e-05
32,33,corrosion,"[{""op"": ""set_flow"", ""pH"": 10, ""flow_rate"": 1.25, ""relative_rates"": {""H2SO4"": 0.0001, ""K2SO4"": 0.9999}, ""purge_time"": 90}, {""op"": ""open_circuit"", ""duration"": 1800, ""stabilization_range"": 0.002, ""stabilization_window"": 90, ""minimum_duration"": 300, ""smoothing_window"": 10}, {""op"": ""lpr"", ""initial_potential"": -0.012, ""final_potential"": 0.012, ""step_height"": 0.0001, ""step_time"": 0.8, ""current_range"": ""20UA""}, {""op"": ""lpr"", ""initial_potential"": -0.012, ""final_potential"": 0.012, ""step_height"": 0.0001, ""step_time"": 0.8, ""current_range"": ""20UA""}, {""op"": ""lpr"", ""initial_potential"": -0.012, ""final_potential"": 0.012, ""step_height"": 0.0001, ""step_time"": 0.8, ""current_range"": ""20UA""}, {""op"": ""tafel"", ""initial_potential"": -0.25, ""final_potential"": 0.25, ""step_height"": 0.005, ""step_time"": 1, ""current_range"": ""200UA""}, {""op"": ""cv"", ""initial_potential"": -1.3, ""vertex_potential_1"": 0.5, ""vertex_potential_2"": -1.3, ""final_potential"": 0.5, ""scan_rate"": 0.075, ""cycles"": 2, ""current_range"": ""2MA""}]",-14.0,-49.0,0.05108199691772461,0.04160184478759766,0.010002360343933106,False,1.25,"{'H2SO4': 0.0001, 'K2SO4': 0.9999}",90,4.62,5.19,4.535282258064518,4.49,25.0,25.0,-0.8342412114143372,-0.8250706791877747,0.001622622921208923,2849.9451960432016,148.0133015024526,0.9939445408332839,0.003970276747250645,-0.8125048361265107,0.004554350777462508,-0.8167480006206052,2.6825557604803763e-05
33,34,corrosion,"[{""op"": ""set_flow"", ""pH"": 10, ""flow_rate"": 1.25, ""relative_rates"": {""H2SO4"": 3e-05, ""K2SO4"": 0.99997}, ""purge_time"": 90}, {""op"": ""open_circuit"", ""duration"": 1800, ""stabilization_range"": 0.002, ""stabilization_window"": 90, ""minimum_duration"": 300, ""smoothing_window"": 10}, {""op"": ""lpr"", ""initial_potential"": -0.012, ""final_potential"": 0.012, ""step_height"": 0.0001, ""step_time"": 0.8, ""current_range"": ""20UA""}, {""op"": ""lpr"", ""initial_potential"": -0.012, ""final_potential"": 0.012, ""step_height"": 0.0001, ""step_time"": 0.8, ""current_range"": ""20UA""}, {""op"": ""lpr"", ""initial_potential"": -0.012, ""final_potential"": 0.012, ""step_height"": 0.0001, ""step_time"": 0.8, ""current_range"": ""20UA""}, {""op"": ""tafel"", ""initial_potential"": -0.25, ""final_potential"": 0.25, ""step_height"": 0.005, ""step_time"": 1, ""current_range"": ""200UA""}, {""op"": ""cv"", ""initial_potential"": -1.3, ""vertex_potential_1"": 0.5, ""vertex_potential_2"": -1.3, ""final_potential"": 0.5, ""scan_rate"": 0.075, ""cycles"": 2, ""current_range"": ""2MA""}]",-14.0,-56.0,0.05808219528198242,0.04160264587402344,0.010001660346984863,False,1.25,"{'H2SO4': 3e-05, 'K2SO4': 0.99997}",90,6.06,6.47,6.353346007604536,6.36,25.0,25.0,0.12789659202098844,0.09681191109120846,0.003976955257710822,,,,,,,0.25504319205854714,2.1958963536405918e-08
34,35,corrosion,"[{""op"": ""set_flow"", ""pH"": 10, ""flow_rate"": 1.25, ""relative_rates"": {""H2SO4"": 1e-05, ""K2SO4"": 0.99999}, ""purge_time"": 90}, {""op"": ""open_circuit"", ""duration"": 1800, ""stabilization_range"": 0.002, ""stabilization_window"": 90, ""minimum_duration"": 300, ""smoothing_window"": 10}, {""op"": ""lpr"", ""initial_potential"": -0.012, ""final_potential"": 0.012, ""step_height"": 0.0001, ""step_time"": 0.8, ""current_range"": ""20UA""}, {""op"": ""lpr"", ""initial_potential"": -0.012, ""final_potential"": 0.012, ""step_height"": 0.0001, ""step_time"": 0.8, ""current_range"": ""20UA""}, {""op"": ""lpr"", ""initial_potential"": -0.012, ""final_potential"": 0.012, ""step_height"": 0.0001, ""step_time"": 0.8, ""current_range"": ""20UA""}, {""op"": ""tafel"", ""initial_potential"": -0.25, ""final_potential"": 0.25, ""step_height"": 0.005, ""step_time"": 1, ""current_range"": ""200UA""}, {""op"": ""cv"", ""initial_potential"": -1.3, ""vertex_potential_1"": 0.5, ""vertex_potential_2"": -1.3, ""final_potential"": 0.5, ""scan_rate"": 0.075, ""cycles"": 2, ""current_range"": ""2MA""}]",-14.0,-63.0,0.06508214569091797,0.04160149383544922,0.01010731029510498,False,1.25,"{'H2SO4': 1e-05, 'K2SO4': 0.99999}",90,4.78,3.9,4.014289044289044,3.85,25.0,25.0,-0.6925428509712219,-0.7874224662780762,0.0016659249649657393,1723.8347096918533,231.96855087013967,0.9971189594027711,0.0015224466790988433,-0.7796768394838018,0.0038677430255945056,-0.7668902303040435,0.00024181515914944995
35,36,corrosion,"[{""op"": ""set_flow"", ""pH"": 10, ""flow_rate"": 1.25, ""relative_rates"": {""KOH"": 1e-05, ""K2SO4"": 0.99999}, ""purge_time"": 90}, {""op"": ""open_circuit"", ""duration"": 1800, ""stabilization_range"": 0.002, ""stabilization_window"": 90, ""minimum_duration"": 300, ""smoothing_window"": 10}, {""op"": ""lpr"", ""initial_potential"": -0.012, ""final_potential"": 0.012, ""step_height"": 0.0001, ""step_time"": 0.8, ""current_range"": ""20UA""}, {""op"": ""lpr"", ""initial_potential"": -0.012, ""final_potential"": 0.012, ""step_height"": 0.0001, ""step_time"": 0.8, ""current_range"": ""20UA""}, {""op"": ""lpr"", ""initial_potential"": -0.012, ""final_potential"": 0.012, ""step_height"": 0.0001, ""step_time"": 0.8, ""current_range"": ""20UA""}, {""op"": ""tafel"", ""initial_potential"": -0.25, ""final_potential"": 0.25, ""step_height"": 0.005, ""step_time"": 1, ""current_range"": ""200UA""}, {""op"": ""cv"", ""initial_potential"": -1.3, ""vertex_potential_1"": 0.5, ""vertex_potential_2"": -1.3, ""final_potential"": 0.5, ""scan_rate"": 0.075, ""cycles"": 2, ""current_range"": ""2MA""}]",-14.0,-70.0,0.07208189392089843,0.04160244369506836,0.010107410430908204,False,1.25,"{'KOH': 1e-05, 'K2SO4': 0.99999}",90,5.95,6.71,5.349618644067801,5.24,25.0,25.0,-0.7894620895385742,-0.774494794011116,0.0005132161877895155,3280.058313393809,310.3619941085142,0.9697162516030374,0.018258723928452847,-0.7589104842529608,0.001801810391573011,-0.7840993778880827,8.337065958485823e-06
36,37,corrosion,"[{""op"": ""set_flow"", ""pH"": 10, ""flow_rate"": 1.25, ""relative_rates"": {""KOH"": 3e-05, ""K2SO4"": 0.99997}, ""purge_time"": 90}, {""op"": ""open_circuit"", ""duration"": 1800, ""stabilization_range"": 0.002, ""stabilization_window"": 90, ""minimum_duration"": 300, ""smoothing_window"": 10}, {""op"": ""lpr"", ""initial_potential"": -0.012, ""final_potential"": 0.012, ""step_height"": 0.0001, ""step_time"": 0.8, ""current_range"": ""20UA""}, {""op"": ""lpr"", ""initial_potential"": -0.012, ""final_potential"": 0.012, ""step_height"": 0.0001, ""step_time"": 0.8, ""current_range"": ""20UA""}, {""op"": ""lpr"", ""initial_potential"": -0.012, ""final_potential"": 0.012, ""step_height"": 0.0001, ""step_time"": 0.8, ""current_range"": ""20UA""}, {""op"": ""tafel"", ""initial_potential"": -0.25, ""final_potential"": 0.25, ""step_height"": 0.005, ""step_time"": 1, ""current_range"": ""200UA""}, {""op"": ""cv"", ""initial_potential"": -1.3, ""vertex_potential_1"": 0.5, ""vertex_potential_2"": -1.3, ""final_potential"": 0.5, ""scan_rate"": 0.075, ""cycles"": 2, ""current_range"": ""2MA""}]",-14.0,-77.0,0.07908199310302734,0.04160204315185547,0.010107410430908204,False,1.25,"{'KOH': 3e-05, 'K2SO4': 0.99997}",90,6.16,7.02,5.615575221238941,5.77,25.0,25.0,-0.7790340185165405,-0.7738507091999054,0.0006886964195384817,4092.9265204106287,427.2946182582606,0.9776682797560222,0.0050634910665846265,-0.7811276007525635,0.003027644025648899,-0.7992404914534784,1.1347119798443828e-05
37,38,corrosion,"[{""op"": ""set_flow"", ""pH"": 10, ""flow_rate"": 1.25, ""relative_rates"": {""KOH"": 0.0001, ""K2SO4"": 0.9999}, ""purge_time"": 90}, {""op"": ""open_circuit"", ""duration"": 1800, ""stabilization_range"": 0.002, ""stabilization_window"": 90, ""minimum_duration"": 300, ""smoothing_window"": 10}, {""op"": ""lpr"", ""initial_potential"": -0.012, ""final_potential"": 0.012, ""step_height"": 0.0001, ""step_time"": 0.8, ""current_range"": ""20UA""}, {""op"": ""lpr"", ""initial_potential"": -0.012, ""final_potential"": 0.012, ""step_height"": 0.0001, ""step_time"": 0.8, ""current_range"": ""20UA""}, {""op"": ""lpr"", ""initial_potential"": -0.012, ""final_potential"": 0.012, ""step_height"": 0.0001, ""step_time"": 0.8, ""current_range"": ""20UA""}, {""op"": ""tafel"", ""initial_potential"": -0.25, ""final_potential"": 0.25, ""step_height"": 0.005, ""step_time"": 1, ""current_range"": ""200UA""}, {""op"": ""cv"", ""initial_potential"": -1.3, ""vertex_potential_1"": 0.5, ""vertex_potential_2"": -1.3, ""final_potential"": 0.5, ""scan_rate"": 0.075, ""cycles"": 2, ""current_range"": ""2MA""}]",-21.0,0.0,0.002081850051879883,0.04860144424438476,0.010107410430908204,False,1.25,"{'KOH': 0.0001, 'K2SO4': 0.9999}",90,6.0,6.74,6.044353612167289,6.05,25.0,25.0,-0.7554176449775696,-0.7718264609575272,0.0006174339395840055,6759.362317687711,0.0,0.9692326621272136,0.0,-0.7698268499627141,0.0,-0.5416481685352612,1.258999104969405e-08
38,39,corrosion,"[{""op"": ""set_flow"", ""pH"": 10, ""flow_rate"": 1.25, ""relative_rates"": {""KOH"": 0.0003, ""K2SO4"": 0.9997}, ""purge_time"": 90}, {""op"": ""open_circuit"", ""duration"": 1800, ""stabilization_range"": 0.002, ""stabilization_window"": 90, ""minimum_duration"": 300, ""smoothing_window"": 10}, {""op"": ""lpr"", ""initial_potential"": -0.012, ""final_potential"": 0.012, ""step_height"": 0.0001, ""step_time"": 0.8, ""current_range"": ""20UA""}, {""op"": ""lpr"", ""initial_potential"": -0.012, ""final_potential"": 0.012, ""step_height"": 0.0001, ""step_time"": 0.8, ""current_range"": ""20UA""}, {""op"": ""lpr"", ""initial_potential"": -0.012, ""final_potential"": 0.012, ""step_height"": 0.0001, ""step_time"": 0.8, ""current_range"": ""20UA""}, {""op"": ""tafel"", ""initial_potential"": -0.25, ""final_potential"": 0.25, ""step_height"": 0.005, ""step_time"": 1, ""current_range"": ""200UA""}, {""op"": ""cv"", ""initial_potential"": -1.3, ""vertex_potential_1"": 0.5, ""vertex_potential_2"": -1.3, ""final_potential"": 0.5, ""scan_rate"": 0.075, ""cycles"": 2, ""current_range"": ""2MA""}]",-21.0,-7.0,0.009081299781799317,0.0486017951965332,0.009778910636901856,False,1.25,"{'KOH': 0.0003, 'K2SO4': 0.9997}",90,6.17,7.75,6.114978902953574,6.02,25.0,25.0,-0.8044906854629517,-0.7826531887054443,0.00039302589772959235,22508.170350657238,6404.237777453638,0.9855098073188236,0.009397037592272733,-0.7760542089729943,0.002583686910263531,-0.7926668558020159,1.3144083172988985e-06
39,40,corrosion,"[{""op"": ""set_flow"", ""pH"": 10, ""flow_rate"": 1.25, ""relative_rates"": {""KOH"": 0.001, ""K2SO4"": 0.999}, ""purge_time"": 90}, {""op"": ""open_circuit"", ""duration"": 1800, ""stabilization_range"": 0.002, ""stabilization_window"": 90, ""minimum_duration"": 300, ""smoothing_window"": 10}, {""op"": ""lpr"", ""initial_potential"": -0.012, ""final_potential"": 0.012, ""step_height"": 0.0001, ""step_time"": 0.8, ""current_range"": ""20UA""}, {""op"": ""lpr"", ""initial_potential"": -0.012, ""final_potential"": 0.012, ""step_height"": 0.0001, ""step_time"": 0.8, ""current_range"": ""20UA""}, {""op"": ""lpr"", ""initial_potential"": -0.012, ""final_potential"": 0.012, ""step_height"": 0.0001, ""step_time"": 0.8, ""current_range"": ""20UA""}, {""op"": ""tafel"", ""initial_potential"": -0.25, ""final_potential"": 0.25, ""step_height"": 0.005, ""step_time"": 1, ""current_range"": ""200UA""}, {""op"": ""cv"", ""initial_potential"": -1.3, ""vertex_potential_1"": 0.5, ""vertex_potential_2"": -1.3, ""final_potential"": 0.5, ""scan_rate"": 0.075, ""cycles"": 2, ""current_range"": ""2MA""}]",-21.0,-14.0,0.0160821475982666,0.04860189437866211,0.009779060363769531,False,1.25,"{'KOH': 0.001, 'K2SO4': 0.999}",90,6.37,8.25,6.3618777292576505,6.24,25.0,25.0,-0.8112382292747498,-0.8185684859752655,0.00034326734124202256,24225.632468263473,3762.1216567534384,0.9844390491415379,0.009053777209026009,-0.8096278094869765,0.0051059014941944696,-0.8212602716595827,1.5921427660714471e-06
40,41,corrosion,"[{""op"": ""set_flow"", ""pH"": 10, ""flow_rate"": 1.25, ""relative_rates"": {""KOH"": 0.003, ""K2SO4"": 0.997}, ""purge_time"": 90}, {""op"": ""open_circuit"", ""duration"": 1800, ""stabilization_range"": 0.002, ""stabilization_window"": 90, ""minimum_duration"": 300, ""smoothing_window"": 10}, {""op"": ""lpr"", ""initial_potential"": -0.012, ""final_potential"": 0.012, ""step_height"": 0.0001, ""step_time"": 0.8, ""current_range"": ""20UA""}, {""op"": ""lpr"", ""initial_potential"": -0.012, ""final_potential"": 0.012, ""step_height"": 0.0001, ""step_time"": 0.8, ""current_range"": ""20UA""}, {""op"": ""lpr"", ""initial_potential"": -0.012, ""final_potential"": 0.012, ""step_height"": 0.0001, ""step_time"": 0.8, ""current_range"": ""20UA""}, {""op"": ""tafel"", ""initial_potential"": -0.25, ""final_potential"": 0.25, ""step_height"": 0.005, ""step_time"": 1, ""current_range"": ""200UA""}, {""op"": ""cv"", ""initial_potential"": -1.3, ""vertex_potential_1"": 0.5, ""vertex_potential_2"": -1.3, ""final_potential"": 0.5, ""scan_rate"": 0.075, ""cycles"": 2, ""current_range"": ""2MA""}]",-21.0,-21.0,0.02308224868774414,0.04860174560546875,0.009778910636901856,False,1.25,"{'KOH': 0.003, 'K2SO4': 0.997}",90,6.36,7.2,6.245752212389362,6.17,25.0,25.0,-0.7857815623283386,-0.7775618553161621,0.0016875387950696778,12817.383876360269,1869.900316931441,0.9765685248089139,0.015305792885572655,-0.7816195785142662,0.002448820167918605,-0.8068237617988457,3.2238530245365382e-06
41,42,corrosion,"[{""op"": ""set_flow"", ""pH"": 10, ""flow_rate"": 1.25, ""relative_rates"": {""KOH"": 0.01, ""K2SO4"": 0.99}, ""purge_time"": 90}, {""op"": ""open_circuit"", ""duration"": 1800, ""stabilization_range"": 0.002, ""stabilization_window"": 90, ""minimum_duration"": 300, ""smoothing_window"": 10}, {""op"": ""lpr"", ""initial_potential"": -0.012, ""final_potential"": 0.012, ""step_height"": 0.0001, ""step_time"": 0.8, ""current_range"": ""20UA""}, {""op"": ""lpr"", ""initial_potential"": -0.012, ""final_potential"": 0.012, ""step_height"": 0.0001, ""step_time"": 0.8, ""current_range"": ""20UA""}, {""op"": ""lpr"", ""initial_potential"": -0.012, ""final_potential"": 0.012, ""step_height"": 0.0001, ""step_time"": 0.8, ""current_range"": ""20UA""}, {""op"": ""tafel"", ""initial_potential"": -0.25, ""final_potential"": 0.25, ""step_height"": 0.005, ""step_time"": 1, ""current_range"": ""200UA""}, {""op"": ""cv"", ""initial_potential"": -1.3, ""vertex_potential_1"": 0.5, ""vertex_potential_2"": -1.3, ""final_potential"": 0.5, ""scan_rate"": 0.075, ""cycles"": 2, ""current_range"": ""2MA""}]",-21.0,-28.0,0.030082048416137694,0.04860259246826172,0.009778759956359863,False,1.25,"{'KOH': 0.01, 'K2SO4': 0.99}",90,9.4,10.08,9.413347639484995,9.4,25.0,25.0,-0.8173723220825195,-0.8397158980369568,0.0003625698441333981,18747.221162437538,1730.3934244079956,0.9836413032320245,0.007687763825193634,-0.8395839315581396,0.0002625344409144708,-0.865692997557291,1.3279006116917458e-06
42,43,corrosion,"[{""op"": ""set_flow"", ""pH"": 10, ""flow_rate"": 1.25, ""relative_rates"": {""KOH"": 0.03, ""K2SO4"": 0.97}, ""purge_time"": 90}, {""op"": ""open_circuit"", ""duration"": 1800, ""stabilization_range"": 0.002, ""stabilization_window"": 90, ""minimum_duration"": 300, ""smoothing_window"": 10}, {""op"": ""lpr"", ""initial_potential"": -0.012, ""final_potential"": 0.012, ""step_height"": 0.0001, ""step_time"": 0.8, ""current_range"": ""20UA""}, {""op"": ""lpr"", ""initial_potential"": -0.012, ""final_potential"": 0.012, ""step_height"": 0.0001, ""step_time"": 0.8, ""current_range"": ""20UA""}, {""op"": ""lpr"", ""initial_potential"": -0.012, ""final_potential"": 0.012, ""step_height"": 0.0001, ""step_time"": 0.8, ""current_range"": ""20UA""}, {""op"": ""tafel"", ""initial_potential"": -0.25, ""final_potential"": 0.25, ""step_height"": 0.005, ""step_time"": 1, ""current_range"": ""200UA""}, {""op"": ""cv"", ""initial_potential"": -1.3, ""vertex_potential_1"": 0.5, ""vertex_potential_2"": -1.3, ""final_potential"": 0.5, ""scan_rate"": 0.075, ""cycles"": 2, ""current_range"": ""2MA""}]",-21.0,-35.0,0.03708199691772461,0.04860209274291992,0.00977871036529541,False,1.25,"{'KOH': 0.03, 'K2SO4': 0.97}",90,11.6,12.17,11.810194986072428,11.81,25.0,25.0,-0.7928358316421509,-0.5572086930274963,0.00027925091853212773,25953.766257198116,481.18626927093226,0.9874634305879896,0.0028442002687519997,-0.5597820573257989,0.0012309751655132086,-0.5592715476011756,4.909146783527163e-06
43,44,corrosion,"[{""op"": ""set_flow"", ""pH"": 10, ""flow_rate"": 1.25, ""relative_rates"": {""KOH"": 0.1, ""K2SO4"": 0.9}, ""purge_time"": 90}, {""op"": ""open_circuit"", ""duration"": 1800, ""stabilization_range"": 0.002, ""stabilization_window"": 90, ""minimum_duration"": 300, ""smoothing_window"": 10}, {""op"": ""lpr"", ""initial_potential"": -0.012, ""final_potential"": 0.012, ""step_height"": 0.0001, ""step_time"": 0.8, ""current_range"": ""20UA""}, {""op"": ""lpr"", ""initial_potential"": -0.012, ""final_potential"": 0.012, ""step_height"": 0.0001, ""step_time"": 0.8, ""current_range"": ""20UA""}, {""op"": ""lpr"", ""initial_potential"": -0.012, ""final_potential"": 0.012, ""step_height"": 0.0001, ""step_time"": 0.8, ""current_range"": ""20UA""}, {""op"": ""tafel"", ""initial_potential"": -0.25, ""final_potential"": 0.25, ""step_height"": 0.005, ""step_time"": 1, ""current_range"": ""200UA""}, {""op"": ""cv"", ""initial_potential"": -1.3, ""vertex_potential_1"": 0.5, ""vertex_potential_2"": -1.3, ""final_potential"": 0.5, ""scan_rate"": 0.075, ""cycles"": 2, ""current_range"": ""2MA""}]",-21.0,-42.0,0.04408234786987305,0.04860189437866211,0.009778610229492187,False,1.25,"{'KOH': 0.1, 'K2SO4': 0.9}",90,12.09,12.09,12.149790794979111,12.14,25.0,25.0,-1.1194781064987185,-1.0826426506042481,0.0038768910632245262,7141.178667585027,3853.805097152212,0.9879108188439821,0.009701895229626943,-1.0498600081048985,0.01632128804417137,-1.1007397853939003,1.716349664504513e-05
44,45,corrosion,"[{""op"": ""set_flow"", ""pH"": 10, ""flow_rate"": 1.25, ""relative_rates"": {""KOH"": 0.3, ""K2SO4"": 0.7}, ""purge_time"": 90}, {""op"": ""open_circuit"", ""duration"": 1800, ""stabilization_range"": 0.002, ""stabilization_window"": 90, ""minimum_duration"": 300, ""smoothing_window"": 10}, {""op"": ""lpr"", ""initial_potential"": -0.012, ""final_potential"": 0.012, ""step_height"": 0.0001, ""step_time"": 0.8, ""current_range"": ""20UA""}, {""op"": ""lpr"", ""initial_potential"": -0.012, ""final_potential"": 0.012, ""step_height"": 0.0001, ""step_time"": 0.8, ""current_range"": ""20UA""}, {""op"": ""lpr"", ""initial_potential"": -0.012, ""final_potential"": 0.012, ""step_height"": 0.0001, ""step_time"": 0.8, ""current_range"": ""20UA""}, {""op"": ""tafel"", ""initial_potential"": -0.25, ""final_potential"": 0.25, ""step_height"": 0.005, ""step_time"": 1, ""current_range"": ""200UA""}, {""op"": ""cv"", ""initial_potential"": -1.3, ""vertex_potential_1"": 0.5, ""vertex_potential_2"": -1.3, ""final_potential"": 0.5, ""scan_rate"": 0.075, ""cycles"": 2, ""current_range"": ""2MA""}]",-21.0,-49.0,0.05108194732666015,0.04860184478759766,0.00977865982055664,False,1.25,"{'KOH': 0.3, 'K2SO4': 0.7}",90,12.37,12.57,12.414425531914922,12.41,25.0,25.0,-1.1979949474334717,-1.1784577190876007,0.0019476837923092017,1698.588466847693,246.55207362268035,0.9970594337557283,0.001438004994453277,-1.172163149847922,0.0016170259840375745,-1.1931560154098824,0.00010254118169616966
45,46,corrosion,"[{""op"": ""set_flow"", ""pH"": 10, ""flow_rate"": 1.25, ""relative_rates"": {""KOH"": 1, ""K2SO4"": 0}, ""purge_time"": 90}, {""op"": ""open_circuit"", ""duration"": 1800, ""stabilization_range"": 0.002, ""stabilization_window"": 90, ""minimum_duration"": 300, ""smoothing_window"": 10}, {""op"": ""lpr"", ""initial_potential"": -0.012, ""final_potential"": 0.012, ""step_height"": 0.0001, ""step_time"": 0.8, ""current_range"": ""20UA""}, {""op"": ""lpr"", ""initial_potential"": -0.012, ""final_potential"": 0.012, ""step_height"": 0.0001, ""step_time"": 0.8, ""current_range"": ""20UA""}, {""op"": ""lpr"", ""initial_potential"": -0.012, ""final_potential"": 0.012, ""step_height"": 0.0001, ""step_time"": 0.8, ""current_range"": ""20UA""}, {""op"": ""tafel"", ""initial_potential"": -0.25, ""final_potential"": 0.25, ""step_height"": 0.005, ""step_time"": 1, ""current_range"": ""200UA""}, {""op"": ""cv"", ""initial_potential"": -1.3, ""vertex_potential_1"": 0.5, ""vertex_potential_2"": -1.3, ""final_potential"": 0.5, ""scan_rate"": 0.075, ""cycles"": 2, ""current_range"": ""2MA""}]",-21.0,-56.0,0.05808179473876953,0.04860184478759766,0.009778409957885743,False,1.25,"{'KOH': 1, 'K2SO4': 0}",90,12.38,12.46,12.444867256637172,12.44,25.0,25.0,-1.2492148876190186,-1.241347849369049,0.0013726184412022808,941.6224875546326,110.31416512242372,0.9967697767802396,0.0009504316316961971,-1.2377168507734169,0.0014885866734895335,-1.2484299038803803,6.411236037573431e-05
